Repository: MBEgroupData/superconductor_data

Data Extraction Repository for
R.A Makin and S.M. Durbin, “Structural motifs: A potential pathway to superconductivity at standard temperature and pressure.”

### References

## YBCO

[1] C. Camerlingo, I. Delfino, and M. Lepore, Supercond. Sci. Technol. 15, 1606 (2002).\
    (https://doi.org/10.1088%2F0953-2048%2F15%2F11%2F321)

## Pb

[1] S. Bose, Size Effects in Nanostructured Superconductors, PhD Thesis, 2007.
https://www.tifr.res.in/~superconductivity/pdfs/sangitabose.pdf

## Nb

[1] S. Bose, Size Effects in Nanostructured Superconductors, PhD Thesis, 2007.
https://www.tifr.res.in/~superconductivity/pdfs/sangitabose.pdf

[2] C. T. Wu, Thin Solid Films 64, 103 (1979).\
https://doi.org/10.1016/0040-6090(79)90549-2

[3] G. Wu, A.-M. Valente, H. L. Phillips, H. Wang, A. T. Wu, T. J. Renk, and P. Provencio, Thin Solid Films 489, 56 (2005).\
https://doi.org/10.1016/j.tsf.2005.04.099

## Nb3Sn

[1] K. Kwasnitza, A. V. Narlikar, H. U. Nissen, and D. Salathé, Cryogenics 20, 715 (1980).\
https://doi.org/10.1016/0011-2275(80)90026-0

## Nb3Ge

[1] M. Akinaga and T. Ueno, Applied Surface Science 33–34, 1269 (1988). \
https://doi.org/10.1016/0169-4332(88)90444-8

[2] S. Mase, T. Fukami, and S. Takano, Phase Transitions 8, 187 (1987).\
https://doi.org/10.1080/01411598708209375

## Nb3Al

[1] P. Li, W. Zhang, W. Lin, G. Wang, X. Pan, Z. Yu, X. Yang, B. Sun, G. Yan, Y. Zhang, C. H. Cheng, Y. Feng, and Y. Zhao, Journal of Alloys and Compounds 742, 130 (2018).\
https://doi.org/10.1016/j.jallcom.2018.01.248

## MgB2

[1] S. K. Chen, A. Serquis, G. Serrano, K. A. Yates, M. G. Blamire, D. Guthrie, J. Cooper, H. Wang, S. Margadonna, and J. L. MacManus‐Driscoll, Advanced Functional Materials 18, 113 (2008).\
(https://doi.org/10.1002/adfm.200700254)

[2] J. Nagamatsu, N. Nakagawa, T. Muranaka, Y. Zenitani, and J. Akimitsu, Nature 410, 63 (2001).\
 (https://doi.org/10.1038/35065039)

[3] Y. Wang, C. Zhuang, X. Sun, X. Huang, Q. Fu, Z. Liao, D. Yu, and Q. Feng, Supercond. Sci. Technol. 22, 125015 (2009).\
(https://doi.org/10.1088%2F0953-2048%2F22%2F12%2F125015)

[4] K. A. Yates, Burnell, N. A. Stelmashenko, D.-J. Kang, H. N. Lee, B. Oh, and M. G. Blamire, Phys. Rev. B 68, 220512 (2003).\
(https://doi.org/10.1103/PhysRevB.68.220512)

[5] K. A. Yates, G. Burnell, Z. Lockman, A. Kursumovic, J. L. MacManus Driscoll, and M. G. Blamire, Journal of Physics and Chemistry of Solids 67, 333 (2006).\
(https://doi.org/10.1016/j.jpcs.2005.10.114)

## Hg-based Cuprate

[1] W. N. Kang, R. L. Meng, and C. W. Chu, Appl. Phys. Lett. 73, 381 (1998).\
https://doi.org/10.1063/1.121841

[2] P. V. P. S. S. Sastry, Y. Li, J. Su, and J. Schwartz, Physica C: Superconductivity 335, 112 (2000).\
https://doi.org/10.1016/S0921-4534(00)00154-4

[3] J. Su, Fabrication and Characterization of Mercurocuprate Superconductors on Silver Substrates, Ph.D., The Florida State University, 2004.
ProQuest document ID   305184063
Dissertation/thesis number  3137491
DAI-B 65/07, Dissertation Abstracts International

## FeSe

[1] C. Işık, N. K. Güler, M. Gürsul, A. Ekicibil, and B. Özçelik, J. Phys.: Conf. Ser. 667, 012002 (2016).\
https://doi.org/10.1088%2F1742-6596%2F667%2F1%2F012002

[2] P. K. Maheshwari, L. M. Joshi, B. Gahtori, A. K. Srivastava, A. Gupta, S. P. Patnaik, and V. P. S. Awana, Mater. Res. Express 3, 076002 (2016).\
https://doi-org.ezproxy.princeton.edu/10.1088/2053-1591/3/7/076002

[3] K. Onar and M. E. Yakinci, Journal of Alloys and Compounds 620, 210 (2015).\
https://doi.org/10.1016/j.jallcom.2014.09.045

[4] A. Tsukada, K. E. Luna, R. H. Hammond, M. R. Beasley, J. F. Zhao, and S. H. Risbud, Appl. Phys. A 104, 311 (2011).\
https://doi.org/10.1007/s00339-010-6136-8

## Boron-doped Diamond

[1]  N. Dubrovinskaia, G. Eska, G. A. Sheshin, and H. Braun, Journal of Applied Physics 99, 033903 (2006).\
https://doi.org/10.1063/1.2166645


[2] E. A. Ekimov, V. A. Sidorov, E. D. Bauer, N. N. Mel’nik, N. J. Curro, J. D. Thompson, and S. M. Stishov, Nature 428, 542 (2004).\
https://doi.org/10.1038/nature02449


[3] S. Mandal, C. Naud, O. A. Williams, É. Bustarret, F. Omnès, P. Rodière, T. Meunier, L. Saminadayar, and C. Bäuerle, Physica Status Solidi (a) 207, 2017 (2010).\
https://doi.org/10.1002/pssa.201000008


[4] J. J. Mareš, M. Nesládek, P. Hubík, D. Kindl, and J. Krištofik, Diamond and Related Materials 16, 1 (2007).\
https://doi.org/10.1016/j.diamond.2006.04.012

[5] T. Muranaka, K. Kobashi, H. Okabe, T. Tachibana, Y. Yokota, K. Hayashi, N. Kawakami, and J. Akimitsu, Diamond and Related Materials 20, 1273 (2011).\
https://doi.org/10.1016/j.diamond.2011.06.011

[6] Y. Takano, M. Nagao, I. Sakaguchi, M. Tachiki, T. Hatano, K. Kobayashi, H. Umezawa, and H. Kawarada, Appl. Phys. Lett. 85, 2851 (2004).\
https://doi.org/10.1063/1.1802389

[7] H. Umezawa, T. Takenouchi, K. Kobayashi, Y. Takano, M. Nagao, M. Tachiki, T. Hatano, and H. Kawarada, New Diamond and Frontier Carbon Technology 17, 10 (2007).

[8] Z. L. Wang, Q. Luo, L. W. Liu, C. Y. Li, H. X. Yang, H. F.

File: mgb2/yates_2003/tc125/raman/summary.md
## Raman Spectrum Fit

#### Curve 1 (Disordered Peak)
**Type**: Gaussian\
**amplitude** 19.193\
**center**: 558 \
**σ**: 116.805

#### Curve 2 (Ordered Peak)
**Type**: Gaussian\
**amplitude** 19.461\
**center**: 905\
**σ**: 135.221



## S<sup>2</sup>

#### Integrated Area of Peaks
**J<sub>ordered</sub>:** 6584.916

**J<sub>disordered</sub>:** 5619.157

**S<sup>2</sup>:** 0.5396

## T<sub>C</sub>
**T<sub>C</sub>:**  12.5 K


### Reference
Raman spectrum from Figure 1d of Yates et al.\
T<sub>C</sub> given in caption of Figure 1.


K. A. Yates, Burnell, N. A. Stelmashenko, D.-J. Kang, H. N. Lee, B. Oh, and M. G. Blamire, Phys. Rev. B 68, 220512 (2003).

(https://doi.org/10.1103/PhysRevB.68.220512)

File: mgb2/yates_2003/tc167/raman/summary.md
## Raman Spectrum Fit

#### Curve 1 (Disordered Peak)
**Type**: Gaussian\
**amplitude** 6.040\
**center**: 610 \
**σ**: 185.444

#### Curve 2 (Ordered Peak)
**Type**: Gaussian\
**amplitude** 6.280\
**center**: 897\
**σ**: 160.485



## S<sup>2</sup>

#### Integrated Area of Peaks
**J<sub>ordered</sub>:** 2511.386

**J<sub>disordered</sub>:** 2799.196

**S<sup>2</sup>:** 0.4729

## T<sub>C</sub>
**T<sub>C</sub>:**  16.7 K


### Reference
Raman spectrum from Figure 1c of Yates et al.\
T<sub>C</sub> given in caption of Figure 1.


K. A. Yates, Burnell, N. A. Stelmashenko, D.-J. Kang, H. N. Lee, B. Oh, and M. G. Blamire, Phys. Rev. B 68, 220512 (2003).

(https://doi.org/10.1103/PhysRevB.68.220512)

File: mgb2/yates_2003/tc315/raman/summary.md
## Raman Spectrum Fit

#### Curve 1 (Disordered Peak)
**Type**: Gaussian\
**amplitude** 3.824\
**center**: 612.5 \
**σ**: 162.965

#### Curve 2 (Ordered Peak)
**Type**: Gaussian\
**amplitude** 1.023\
**center**: 892\
**σ**: 188.738



## S<sup>2</sup>

#### Integrated Area of Peaks
**J<sub>ordered</sub>:** 476.407

**J<sub>disordered</sub>:** 1560.758

**S<sup>2</sup>:** 0.2339

## T<sub>C</sub>
**T<sub>C</sub>:**  31.5 K


### Reference
Raman spectrum from Figure 1b of Yates et al.\
T<sub>C</sub> given in caption of Figure 1.



K. A. Yates, Burnell, N. A. Stelmashenko, D.-J. Kang, H. N. Lee, B. Oh, and M. G. Blamire, Phys. Rev. B 68, 220512 (2003).

(https://doi.org/10.1103/PhysRevB.68.220512)

File: mgb2/yates_2003/tc38/raman/summary.md
## Raman Spectrum Fit

#### Curve 1 (Disordered Peak)
**Type**: Gaussian\
**amplitude** 25.805\
**center**: 629.5 \
**σ**: 160.809

#### Curve 2 (Ordered Peak)
**Type**: Gaussian\
**amplitude** 4.782\
**center**: 887.5\
**σ**: 124.151



## S<sup>2</sup>

#### Integrated Area of Peaks
**J<sub>ordered</sub>:** 1487.605

**J<sub>disordered</sub>:** 10401.240

**S<sup>2</sup>:** 0.1251

## T<sub>C</sub>
**T<sub>C</sub>:**  38 K


### Reference
Raman spectrum from Figure 1a of Yates et al.\
T<sub>C</sub> given in caption of Figure 1.


K. A. Yates, Burnell, N. A. Stelmashenko, D.-J. Kang, H. N. Lee, B. Oh, and M. G. Blamire, Phys. Rev. B 68, 220512 (2003).

(https://doi.org/10.1103/PhysRevB.68.220512)

File: mgb2/yates_2006/tc12/raman/summary.md
## Raman Spectrum Fit

#### Curve 1 (Disordered Peak)
**Type**: Gaussian\
**amplitude** 19.211\
**center**: 557 \
**σ**: 114.607

#### Curve 2 (Ordered Peak)
**Type**: Gaussian\
**amplitude** 19.444\
**center**: 905\
**σ**: 138.777



## S<sup>2</sup>

#### Integrated Area of Peaks
**J<sub>ordered</sub>:** 6748.883

**J<sub>disordered</sub>:** 5518.690

**S<sup>2</sup>:** 0.5501

## T<sub>C</sub>
**T<sub>C</sub>:**  12 K


### Reference
Raman spectrum from Figure 1b of Yates et al.\
T<sub>C</sub> given in caption of Figure 1.


K. A. Yates, G. Burnell, Z. Lockman, A. Kursumovic, J. L. MacManus Driscoll, and M. G. Blamire, Journal of Physics and Chemistry of Solids 67, 333 (2006).\
(https://doi.org/10.1016/j.jpcs.2005.10.114)

File: mgb2/yates_2006/tc38/raman/summary.md
## Raman Spectrum Fit

#### Curve 1 (Disordered Peak)
**Type**: Gaussian\
**amplitude** 12.752\
**center**: 624 \
**σ**: 153.749

#### Curve 2 (Ordered Peak)
**Type**: Gaussian\
**amplitude** 3.505\
**center**: 890\
**σ**: 79.890



## S<sup>2</sup>

#### Integrated Area of Peaks
**J<sub>ordered</sub>:** 701.895

**J<sub>disordered</sub>:** 4912.745

**S<sup>2</sup>:** 0.1250

## T<sub>C</sub>
**T<sub>C</sub>:**  38 K


### Reference
Raman spectrum from Figure 1a of Yates et al.\
T<sub>C</sub> given in caption of Figure 1.


K. A. Yates, G. Burnell, Z. Lockman, A. Kursumovic, J. L. MacManus Driscoll, and M. G. Blamire, Journal of Physics and Chemistry of Solids 67, 333 (2006).\
(https://doi.org/10.1016/j.jpcs.2005.10.114)
