Repository: MBEgroupData/superconductor_data

Data Extraction Repository for
R.A Makin and S.M. Durbin, “Structural motifs: A potential pathway to superconductivity at standard temperature and pressure.”

### References

## YBCO

[1] C. Camerlingo, I. Delfino, and M. Lepore, Supercond. Sci. Technol. 15, 1606 (2002).\
    (https://doi.org/10.1088%2F0953-2048%2F15%2F11%2F321)

## Pb

[1] S. Bose, Size Effects in Nanostructured Superconductors, PhD Thesis, 2007.
https://www.tifr.res.in/~superconductivity/pdfs/sangitabose.pdf

## Nb

[1] S. Bose, Size Effects in Nanostructured Superconductors, PhD Thesis, 2007.
https://www.tifr.res.in/~superconductivity/pdfs/sangitabose.pdf

[2] C. T. Wu, Thin Solid Films 64, 103 (1979).\
https://doi.org/10.1016/0040-6090(79)90549-2

[3] G. Wu, A.-M. Valente, H. L. Phillips, H. Wang, A. T. Wu, T. J. Renk, and P. Provencio, Thin Solid Films 489, 56 (2005).\
https://doi.org/10.1016/j.tsf.2005.04.099

## Nb3Sn

[1] K. Kwasnitza, A. V. Narlikar, H. U. Nissen, and D. Salathé, Cryogenics 20, 715 (1980).\
https://doi.org/10.1016/0011-2275(80)90026-0

## Nb3Ge

[1] M. Akinaga and T. Ueno, Applied Surface Science 33–34, 1269 (1988). \
https://doi.org/10.1016/0169-4332(88)90444-8

[2] S. Mase, T. Fukami, and S. Takano, Phase Transitions 8, 187 (1987).\
https://doi.org/10.1080/01411598708209375

## Nb3Al

[1] P. Li, W. Zhang, W. Lin, G. Wang, X. Pan, Z. Yu, X. Yang, B. Sun, G. Yan, Y. Zhang, C. H. Cheng, Y. Feng, and Y. Zhao, Journal of Alloys and Compounds 742, 130 (2018).\
https://doi.org/10.1016/j.jallcom.2018.01.248

## MgB2

[1] S. K. Chen, A. Serquis, G. Serrano, K. A. Yates, M. G. Blamire, D. Guthrie, J. Cooper, H. Wang, S. Margadonna, and J. L. MacManus‐Driscoll, Advanced Functional Materials 18, 113 (2008).\
(https://doi.org/10.1002/adfm.200700254)

[2] J. Nagamatsu, N. Nakagawa, T. Muranaka, Y. Zenitani, and J. Akimitsu, Nature 410, 63 (2001).\
 (https://doi.org/10.1038/35065039)

[3] Y. Wang, C. Zhuang, X. Sun, X. Huang, Q. Fu, Z. Liao, D. Yu, and Q. Feng, Supercond. Sci. Technol. 22, 125015 (2009).\
(https://doi.org/10.1088%2F0953-2048%2F22%2F12%2F125015)

[4] K. A. Yates, Burnell, N. A. Stelmashenko, D.-J. Kang, H. N. Lee, B. Oh, and M. G. Blamire, Phys. Rev. B 68, 220512 (2003).\
(https://doi.org/10.1103/PhysRevB.68.220512)

[5] K. A. Yates, G. Burnell, Z. Lockman, A. Kursumovic, J. L. MacManus Driscoll, and M. G. Blamire, Journal of Physics and Chemistry of Solids 67, 333 (2006).\
(https://doi.org/10.1016/j.jpcs.2005.10.114)

## Hg-based Cuprate

[1] W. N. Kang, R. L. Meng, and C. W. Chu, Appl. Phys. Lett. 73, 381 (1998).\
https://doi.org/10.1063/1.121841

[2] P. V. P. S. S. Sastry, Y. Li, J. Su, and J. Schwartz, Physica C: Superconductivity 335, 112 (2000).\
https://doi.org/10.1016/S0921-4534(00)00154-4

[3] J. Su, Fabrication and Characterization of Mercurocuprate Superconductors on Silver Substrates, Ph.D., The Florida State University, 2004.
ProQuest document ID   305184063
Dissertation/thesis number  3137491
DAI-B 65/07, Dissertation Abstracts International

## FeSe

[1] C. Işık, N. K. Güler, M. Gürsul, A. Ekicibil, and B. Özçelik, J. Phys.: Conf. Ser. 667, 012002 (2016).\
https://doi.org/10.1088%2F1742-6596%2F667%2F1%2F012002

[2] P. K. Maheshwari, L. M. Joshi, B. Gahtori, A. K. Srivastava, A. Gupta, S. P. Patnaik, and V. P. S. Awana, Mater. Res. Express 3, 076002 (2016).\
https://doi-org.ezproxy.princeton.edu/10.1088/2053-1591/3/7/076002

[3] K. Onar and M. E. Yakinci, Journal of Alloys and Compounds 620, 210 (2015).\
https://doi.org/10.1016/j.jallcom.2014.09.045

[4] A. Tsukada, K. E. Luna, R. H. Hammond, M. R. Beasley, J. F. Zhao, and S. H. Risbud, Appl. Phys. A 104, 311 (2011).\
https://doi.org/10.1007/s00339-010-6136-8

## Boron-doped Diamond

[1]  N. Dubrovinskaia, G. Eska, G. A. Sheshin, and H. Braun, Journal of Applied Physics 99, 033903 (2006).\
https://doi.org/10.1063/1.2166645


[2] E. A. Ekimov, V. A. Sidorov, E. D. Bauer, N. N. Mel’nik, N. J. Curro, J. D. Thompson, and S. M. Stishov, Nature 428, 542 (2004).\
https://doi.org/10.1038/nature02449


[3] S. Mandal, C. Naud, O. A. Williams, É. Bustarret, F. Omnès, P. Rodière, T. Meunier, L. Saminadayar, and C. Bäuerle, Physica Status Solidi (a) 207, 2017 (2010).\
https://doi.org/10.1002/pssa.201000008


[4] J. J. Mareš, M. Nesládek, P. Hubík, D. Kindl, and J. Krištofik, Diamond and Related Materials 16, 1 (2007).\
https://doi.org/10.1016/j.diamond.2006.04.012

[5] T. Muranaka, K. Kobashi, H. Okabe, T. Tachibana, Y. Yokota, K. Hayashi, N. Kawakami, and J. Akimitsu, Diamond and Related Materials 20, 1273 (2011).\
https://doi.org/10.1016/j.diamond.2011.06.011

[6] Y. Takano, M. Nagao, I. Sakaguchi, M. Tachiki, T. Hatano, K. Kobayashi, H. Umezawa, and H. Kawarada, Appl. Phys. Lett. 85, 2851 (2004).\
https://doi.org/10.1063/1.1802389

[7] H. Umezawa, T. Takenouchi, K. Kobayashi, Y. Takano, M. Nagao, M. Tachiki, T. Hatano, and H. Kawarada, New Diamond and Frontier Carbon Technology 17, 10 (2007).

[8] Z. L. Wang, Q. Luo, L. W. Liu, C. Y. Li, H. X. Yang, H. F.

File: nb3al/li_2018/120A/sem/summary.md
## Pixel Intensity Histogram Fit

#### Curve 1 (Disordered Curve)
**Type**: Gaussian\
**amplitude** 6081\
**mean**: 110\
**σ**: 22.8

#### Curve 2 (Ordered Curve)
**Type:** Gaussian\
**amplitude:** 2078\
**mean:** 165\
**σ:** 20.4


## S<sup>2</sup>

**Threshold Value:** 165\
**Area:** 10.84%

**S^2:** 0.1084

**T<sub>C</sub>:**  15.71 K


### Reference
SEM image from Figure 4b of Li et al.\
T<sub>C</sub> from Figure 3b of Li et al.

P. Li, W. Zhang, W. Lin, G. Wang, X. Pan, Z. Yu, X. Yang, B. Sun, G. Yan, Y. Zhang, C. H. Cheng, Y. Feng, and Y. Zhao, Journal of Alloys and Compounds 742, 130 (2018).\
https://doi.org/10.1016/j.jallcom.2018.01.248

File: nb3al/li_2018/150A/sem/summary.md
## Pixel Intensity Histogram Fit

#### Curve 1 (Disordered Curve)
**Type**: Gaussian\
**amplitude** 8549.4\
**mean**: 98\
**σ**: 15.4

#### Curve 2 (Ordered Curve)
**Type:** Gaussian\
**amplitude:** 2608.7\
**mean:** 141\
**σ:** 19.6


## S<sup>2</sup>

**Threshold Value:** 141\
**Area:** 11.68%

**S^2:** 0.1168

**T<sub>C</sub>:**  16.51 K


### Reference
SEM image from Figure 4c of Li et al.\
T<sub>C</sub> from Figure 3b of Li et al.

P. Li, W. Zhang, W. Lin, G. Wang, X. Pan, Z. Yu, X. Yang, B. Sun, G. Yan, Y. Zhang, C. H. Cheng, Y. Feng, and Y. Zhao, Journal of Alloys and Compounds 742, 130 (2018).\
https://doi.org/10.1016/j.jallcom.2018.01.248

File: nb3al/li_2018/180A/sem/summary.md
## Pixel Intensity Histogram Fit

#### Curve 1 (Disordered Curve)
**Type**: Gaussian\
**amplitude** 7352.5\
**mean**: 142.7\
**σ**: 12.6

#### Curve 2 (Ordered Curve)
**Type:** Gaussian\
**amplitude:** 1214.2\
**mean:** 198\
**σ:** 53.3


## S<sup>2</sup>

**Threshold Value:** 198\
**Area:** 12.44%

**S^2:** 0.1244

**T<sub>C</sub>:**  17.3 K


### Reference
SEM image from Figure 4d of Li et al.\
T<sub>C</sub> from Figure 3b of Li et al.

P. Li, W. Zhang, W. Lin, G. Wang, X. Pan, Z. Yu, X. Yang, B. Sun, G. Yan, Y. Zhang, C. H. Cheng, Y. Feng, and Y. Zhao, Journal of Alloys and Compounds 742, 130 (2018).\
https://doi.org/10.1016/j.jallcom.2018.01.248

File: nb3al/li_2018/210A/sem/summary.md
## Pixel Intensity Histogram Fit

#### Curve 1 (Disordered Curve)
**Type**: Gaussian\
**amplitude** 6995.4\
**mean**: 114\
**σ**: 10.8

#### Curve 2 (Ordered Curve)
**Type:** Gaussian\
**amplitude:** 1568.6\
**mean:** 145\
**σ:** 31.2


## S<sup>2</sup>
Since the mean of the ordered peak is within 1σ of the mean of the ordered peak, the threshold pixel value is taken 1σ above mean of curve 2

**Threshold Value:** 176\
**Area:** 12.89%

**S^2:** 0.1289

**T<sub>C</sub>:**  17.8 K


### Reference
SEM image from Figure 4e of Li et al.\
T<sub>C</sub> from Figure 3b of Li et al.

P. Li, W. Zhang, W. Lin, G. Wang, X. Pan, Z. Yu, X. Yang, B. Sun, G. Yan, Y. Zhang, C. H. Cheng, Y. Feng, and Y. Zhao, Journal of Alloys and Compounds 742, 130 (2018).\
https://doi.org/10.1016/j.jallcom.2018.01.248

File: nb3al/li_2018/90A/sem/summary.md
## Pixel Intensity Histogram Fit

#### Curve 1 (Disordered Curve)
**Type**: Gaussian\
**amplitude** 4804.8\
**mean**: 61\
**σ**: 17.1

#### Curve 2 (Ordered Curve)
**Type:** Gaussian\
**amplitude:** 1557.1\
**mean:** 125\
**σ:** 80.1


## S<sup>2</sup>

**Threshold Value:** 205\
**Area:** 10.84%

**S^2:** 0.085

**T<sub>C</sub>:**  13.11 K


### Reference
SEM image from Figure 4a of Li et al.\
T<sub>C</sub> from Figure 3b of Li et al.

P. Li, W. Zhang, W. Lin, G. Wang, X. Pan, Z. Yu, X. Yang, B. Sun, G. Yan, Y. Zhang, C. H. Cheng, Y. Feng, and Y. Zhao, Journal of Alloys and Compounds 742, 130 (2018).\
https://doi.org/10.1016/j.jallcom.2018.01.248
